Repository: LiTeCAB/LiTeCAB.github.io

<div align="center">

# LiTeCAB

**Life Cycle Assessment · Techno-Economic Analysis · Circularity**

*Battery LCA & TEA, in your browser*

---

</div>

LiTeCAB helps researchers and engineers move from process concepts to quantified LCA and TEA results — fast. It runs entirely in the browser with built-in impact data, ready-to-use battery process templates, an AI copilot, and a guided workflow, so teams can start analyzing without installing anything.

> **Current focus:** Battery manufacturing and recycling templates are available now. The platform is designed to support additional process domains.

### What it does

🔬 **Life Cycle Assessment** — Nine TRACI v2.1 impact categories with process-level contribution breakdowns

💰 **Techno-Economic Analysis** — Cost modeling across materials, labor, and energy, plus revenue and margin

♻️ **Circularity Metrics** — Material circularity evaluation across process flows

🤖 **AI Copilot** — Builds and edits templates, runs analyses, and explains results

📦 **Templates + Custom Data** — Start from built-in templates or upload your own process inventory

### 🔗 [Open the App →](https://litecab.github.io/app/) · [Landing Page →](https://litecab.github.io/)

</div>

File: app/data/templates/nmc111_cell_manufacturing.json (part 1 of 2)
{
  "template_name": "NMC111 Cell Manufacturing",
  "template_id": "nmc111_cell_manufacturing",
  "description": "Li-ion NMC111 (LiNi1/3Mn1/3Co1/3O2) battery cell manufacturing. Quantities from ecoinvent 3.11 cutoff.",
  "version": "1.0",
  "created_date": "2025-02-11",
  "data_source": "ecoinvent 3.11 cutoff",
  "impact_method": "TRACI v2.1",
  "functional_unit": {
    "description": "1 kg of NMC111 Li-ion battery cell",
    "scale": "cell",
    "weight_kg": 1.0,
    "energy_density_wh_per_kg": 150,
    "chemistry": "NMC111",
    "cathode_composition": "LiNi1/3Mn1/3Co1/3O2",
    "anode_material": "Graphite"
  },
  "traci_categories": {
    "acidification": {
      "unit": "kg SO2-eq",
      "method": "TRACI v2.1"
    },
    "climate_change": {
      "unit": "kg CO2-eq",
      "method": "TRACI v2.1"
    },
    "ecotoxicity_freshwater": {
      "unit": "CTUe",
      "method": "TRACI v2.1"
    },
    "eutrophication": {
      "unit": "kg N-eq",
      "method": "TRACI v2.1"
    },
    "human_toxicity_carcinogenic": {
      "unit": "CTUh",
      "method": "TRACI v2.1"
    },
    "human_toxicity_non_carcinogenic": {
      "unit": "CTUh",
      "method": "TRACI v2.1"
    },
    "ozone_depletion": {
      "unit": "kg CFC-11-eq",
      "method": "TRACI v2.1"
    },
    "particulate_matter": {
      "unit": "kg PM2.5-eq",
      "method": "TRACI v2.1"
    },
    "photochemical_oxidant": {
      "unit": "kg O3-eq",
      "method": "TRACI v2.1"
    }
  },
  "processes": {
    "C001": {
      "id": "C001",
      "name": "NMC111_Oxide_Production",
      "process_type": "Intermediate_Product",
      "manufacturing_category": "cathode",
      "hierarchy_level": 0,
      "is_side_input": false,
      "equipment": "Calcination furnace",
      "parameters": {
        "temperature_c": 900,
        "duration_hours": 12
      },
      "next_process_ids": [
        "C002"
      ],
      "description": "NMC111 oxide from hydroxide + lithium carbonate. ecoinvent: NMC111 oxide production [CN]. Quantities are per kg of cell: this process supplies the cell directly.",
      "products": [
        {
          "material": "NMC111 oxide",
          "quantity": 0.38874,
          "unit": "kg"
        }
      ],
      "lci_inputs": [
        {
          "name": "NMC111 hydroxide",
          "quantity": 0.368914,
          "unit": "kg",
          "activity_name": "NMC111 hydroxide production, for Li-ion battery",
          "reference_product": "NMC111 hydroxide",
          "location": "CN",
          "ecoinvent_version": "3.11",
          "traci_scores_per_unit": {
            "acidification": 0.18510055301970252,
            "climate_change": 21.534049015105015,
            "ecotoxicity_freshwater": 1256.042074057769,
            "eutrophication": 0.12430103493140442,
            "human_toxicity_carcinogenic": 7.655330984875328e-06,
            "human_toxicity_non_carcinogenic": 3.0580165372951466e-05,
            "ozone_depletion": 6.361723668658981e-07,
            "particulate_matter": 0.02295759869767181,
            "photochemical_oxidant": 1.2916623473917248
          },
          "cost_per_unit": 22.0,
          "cost_unit": "USD/kg",
          "impact_sources": {
            "greet_2025": {
              "traci_scores_per_unit": {
                "acidification": 0.164633,
                "climate_change": 11.8838,
                "ecotoxicity_freshwater": 0.0,
                "eutrophication": 0.000857925,
                "human_toxicity_carcinogenic": 0.0,
                "human_toxicity_non_carcinogenic": 0.0,
                "ozone_depletion": 0.0,
                "particulate_matter": 0.015464,
                "photochemical_oxidant": 0.493867
              },
              "activity_name": "NMC111 precursor hydroxide (Ni1/3Co1/3Mn1/3(OH)2)",
              "reference_product": "NMC111 hydroxide precursor",
              "location": "US",
              "database": "greet_2025"
            }
          }
        },
        {
          "name": "Lithium Carbonate",
          "quantity": 0.148887,
          "unit": "kg",
          "activity_name": "market for lithium carbonate",
          "reference_product": "lithium carbonate",
          "location": "GLO",
          "ecoinvent_version": "3.11",
          "traci_scores_per_unit": {
            "acidification": 0.05892255520623557,
            "climate_change": 7.603511058875798,
            "ecotoxicity_freshwater": 231.19155517737659,
            "eutrophication": 0.09954958328455152,
            "human_toxicity_carcinogenic": 2.4631845921929977e-06,
            "human_toxicity_non_carcinogenic": 4.4645565211426985e-06,
            "ozone_depletion": 1.4287719165511828e-07,
            "particulate_matter": 0.009973946359564561,
            "photochemical_oxidant": 0.6982543787598162
          },
          "cost_per_unit": 16.0,
          "cost_unit": "USD/kg",
          "impact_sources": {
            "greet_2025": {
              "traci_scores_per_unit": {
                "acidification": 0.0243369,
                "climate_change": 11.0685,
                "ecotoxicity_freshwater": 0.0,
                "eutrophication": 0.000691662,
                "human_toxicity_carcinogenic": 0.0,
                "human_toxicity_non_carcinogenic": 0.0,
                "ozone_depletion": 0.0,
                "particulate_matter": 0.00361331,
                "photochemical_oxidant": 0.394366
              },
              "activity_name": "lithium carbonate (Li2CO3), GREET average supply mix",
              "reference_product": "lithium carbonate",
              "location": "GLO",
              "database": "greet_2025"
            }
          }
        },
        {
          "name": "Electricity",
          "quantity": 2.67208,
          "unit": "kWh",
          "activity_name": "market group for electricity, medium voltage",
          "reference_product": "electricity, medium voltage",
          "location": "CN",
          "ecoinvent_version": "3.11",
          "traci_scores_per_unit": {
            "acidification": 0.004364564757923443,
            "climate_change": 0.8417479449382136,
            "ecotoxicity_freshwater": 8.41475778897201,
            "eutrophication": 0.0031432085275863286,
            "human_toxicity_carcinogenic": 1.8431340601476072e-07,
            "human_toxicity_non_carcinogenic": 2.625006671353922e-07,
            "ozone_depletion": 2.222431375066357e-09,
            "particulate_matter": 0.0007529078367254139,
            "photochemical_oxidant": 0.06512073803851437
          },
          "cost_per_unit": 0.08,
          "cost_unit": "USD/kWh",
          "impact_sources": {
            "greet_2025": {
              "traci_scores_per_unit": {
                "acidification": 0.00102736,
                "climate_change": 0.693274,
                "ecotoxicity_freshwater": 0.0,
                "eutrophication": 2.31184e-05,
                "human_toxicity_carcinogenic": 0.0,
                "human_toxicity_non_carcinogenic": 0.0,
                "ozone_depletion": 0.0,
                "particulate_matter": 0.000105472,
                "photochemical_oxidant": 0.0131875
              },
              "activity_name": "electricity, grid mix at user site, China",
              "reference_product": "electricity",
              "location": "CN",
              "database": "greet_2025"
            }
          }
        }
      ]
    },
    "C002": {
      "id": "C002",
      "name": "NMC111_Cathode_Production",
      "process_type": "Electrode_Manufacturing",
      "manufacturing_category": "cathode",
      "hierarchy_level": 1,
      "is_side_input": false,
      "equipment": "Slurry mixer, slot-die coater, dryer, calender",
      "parameters": {
        "temperature_c": 120,
        "duration_hours": 4
      },
      "next_process_ids": [
        "CELL"
      ],
      "description": "NMC111 cathode: slurry mixing, coating, drying. ecoinvent: cathode production, NMC111 [CN]. Quantities are per kg of cell: this process supplies the cell directly.",
      "products": [
        {
          "material": "NMC111 cathode",
          "quantity": 0.44,
          "unit": "kg"
        }
      ],
      "lci_inputs": [
        {
          "name": "Al collector foil",
          "quantity": 0.0308,
          "unit": "kg",
          "activity_name": "market for aluminium collector foil, for Li-ion battery",
          "reference_product": "aluminium collector foil, for Li-ion battery",
          "location": "GLO",
          "ecoinvent_version": "3.11",
          "traci_scores_per_unit": {
            "acidification": 0.08744308465221204,
            "climate_change": 15.369486193758101,
            "ecotoxicity_freshwater": 626.6871451151853,
            "eutrophication": 0.06348265340499092,
            "human_toxicity_carcinogenic": 1.3813225435734567e-05,
            "human_toxicity_non_carcinogenic": 6.061008299826313e-06,
            "ozone_depletion": 1.3885128593754414e-07,
            "particulate_matter": 0.01574324790352424,
            "photochemical_oxidant": 1.0171390028584224
          },
          "cost_per_unit": 8.0,
          "cost_unit": "USD/kg",
          "impact_sources": {
            "greet_2025": {
              "traci_scores_per_unit": {
                "acidification": 0.0500154,
                "climate_change": 14.4482,
                "ecotoxicity_freshwater": 0.0,
                "eutrophication": 0.000643862,
                "human_toxicity_carcinogenic": 0.0,
                "human_toxicity_non_carcinogenic": 0.0,
                "ozone_depletion": 0.0,
                "particulate_matter": 0.0065513,
                "photochemical_oxidant": 0.370482
              },
              "activity_name": "aluminium foil, from primary (virgin) aluminium",
              "reference_product": "aluminium foil",
              "location": "US",
              "database": "greet_2025"
            }
          }
        },
        {
          "name": "Carbon black",
          "quantity": 0.01023,
          "unit": "kg",
          "activity_name": "market for carbon black",
          "reference_product": "carbon black",
          "location": "GLO",
          "ecoinvent_version": "3.11",
          "traci_scores_per_unit": {
            "acidification": 0.007198873651883031,
            "climate_change": 2.333927944845431,
            "ecotoxicity_freshwater": 19.212783341538294,
            "eutrophication": 0.0016360772841855042,
            "human_toxicity_carcinogenic": 3.714444080031185e-07,
            "human_toxicity_non_carcinogenic": 2.7015074007179775e-07,
            "ozone_depletion": 9.679451666686911e-08,
            "particulate_matter": 0.001679106102202784,
            "photochemical_oxidant": 0.10668009492149824
          },
          "cost_per_unit": 1.5,
          "cost_unit": "USD/kg"
        },
        {
          "name": "PVDF binder",
          "quantity": 0.01023,
          "unit": "kg",
          "activity_name": "market for polyvinylfluoride",
          "reference_product": "polyvinylfluoride",
          "location": "GLO",
          "ecoinvent_version": "3.11",
          "traci_scores_per_unit": {
            "acidification": 0.05436305618214504,
            "climate_change": 14.298498111950597,
            "ecotoxicity_freshwater": 254.98325497352613,
            "eutrophication": 0.05116443371381806,
            "human_toxicity_carcinogenic": 2.4942163729154104e-06,
            "human_toxicity_non_carcinogenic": 5.0023845005395116e-06,
            "ozone_depletion": 1.4655686685957713e-07,
            "particulate_matter": 0.012989018810810868,
            "photochemical_oxidant": 0.5989507104429128
          },
          "cost_per_unit": 15.0,
          "cost_unit": "USD/kg",
          "impact_sources": {
            "greet_2025": {
              "traci_scores_per_unit": {
                "acidification": 0.00201054,
                "climate_change": 1.83613,
                "ecotoxicity_freshwater": 0.0,
                "eutrophication": 9.37785e-05,
                "human_toxicity_carcinogenic": 0.0,
                "human_toxicity_non_carcinogenic": 0.0,
                "ozone_depletion": 0.0,
                "particulate_matter": 0.000201783,
                "photochemical_oxidant": 0.054076
              },
              "activity_name": "polyvinylidene fluoride (PVDF) binder production",
              "reference_product": "polyvinylidene fluoride",
              "location": "US",
              "database": "greet_2025"
            }
          }
        },
        {
          "name": "NMP solvent",
          "quantity": 0.00229152,
          "unit": "kg",
          "activity_name": "market for N-methyl-2-pyrrolidone",
          "reference_product": "N-methyl-2-pyrrolidone",
          "location": "GLO",
          "ecoinvent_version": "3.11",
          "traci_scores_per_unit": {
            "acidification": 0.03383471903832957,
            "climate_change": 7.791516989547512,
            "ecotoxicity_freshwater": 113.65276239506831,
            "eutrophication": 0.2970601172192311,
            "human_toxicity_carcinogenic": 1.6699234223831123e-06,
            "human_toxicity_non_carcinogenic": 2.2051425236553753e-06,
            "ozone_depletion": 1.412770300133618e-07,
            "particulate_matter": 0.005663509635185328,
            "photochemical_oxidant": 0.41449632657980606
          },
          "cost_per_unit": 3.0,
          "cost_unit": "USD/kg",
          "impact_sources": {
            "greet_2025": {
              "traci_scores_per_unit": {
                "acidification": 0.00414293,
                "climate_change": 4.1241,
                "ecotoxicity_freshwater": 0.0,
                "eutrophication": 0.000251743,
                "human_toxicity_carcinogenic": 0.0,
                "human_toxicity_non_carcinogenic": 0.0,
                "ozone_depletion": 0.0,
                "particulate_matter": 0.00031887,
                "photochemical_oxidant": 0.149646
              },
              "activity_name": "N-methyl-2-pyrrolidone (NMP) production",
              "reference_product": "N-methyl-2-pyrrolidone",
              "location": "US",
              "database": "greet_2025"
            }
          }
        },
        {
          "name": "Electricity",
          "quantity": 0.208428,
          "unit": "kWh",
          "activity_name": "market group for electricity, medium voltage",
          "reference_product": "electricity, medium voltage",
          "location": "CN",
          "ecoinvent_version": "3.11",
          "traci_scores_per_unit": {
            "acidification": 0.004364564757923443,
            "climate_change": 0.8417479449382136,
            "ecotoxicity_freshwater": 8.41475778897201,
            "eutrophication": 0.0031432085275863286,
            "human_toxicity_carcinogenic": 1.8431340601476072e-07,
            "human_toxicity_non_carcinogenic": 2.625006671353922e-07,
            "ozone_depletion": 2.222431375066357e-09,
            "particulate_matter": 0.0007529078367254139,
            "photochemical_oxidant": 0.06512073803851437
          },
          "cost_per_unit": 0.08,
          "cost_unit": "USD/kWh",
          "impact_sources": {
            "greet_2025": {
              "traci_scores_per_unit": {
                "acidification": 0.00102736,
                "climate_change": 0.693274,
                "ecotoxicity_freshwater": 0.0,
                "eutrophication": 2.31184e-05,
                "human_toxicity_carcinogenic": 0.0,
                "human_toxicity_non_carcinogenic": 0.0,
                "ozone_depletion": 0.0,
                "particulate_matter": 0.000105472,
                "photochemical_oxidant": 0.0131875
              },
              "activity_name": "electricity, grid mix at user site, China",
              "reference_product": "electricity",
              "location": "CN",
              "database": "greet_2025"
            }
          }
        },
        {
          "name": "Heat, natural gas",
          "quantity": 6.04226,
          "unit": "MJ",
          "activity_name": "market for heat, district or industrial, natural gas",
          "reference_product": "heat, district or industrial, natural gas",
          "location": "RoW",
          "ecoinvent_version": "3.11",
          "traci_scores_per_unit": {
            "acidification": 3.234396078088452e-05,
            "climate_change": 0.03812409249384963,
            "ecotoxicity_freshwater": 0.09785705310442724,
            "eutrophication": 9.586600420840387e-06,
            "human_toxicity_carcinogenic": 3.1697079164397928e-09,
            "human_toxicity_non_carcinogenic": 1.253775759700996e-09,
            "ozone_depletion": 6.678873333750871e-10,
            "particulate_matter": 3.384822645158938e-06,
            "photochemical_oxidant": 0.0010477825153777038
          },
          "cost_per_unit": 0.03,
          "cost_unit": "USD/MJ",
          "impact_sources": {
            "greet_2025": {
              "traci_scores_per_unit": {
                "acidification": 7.81529e-05,
                "climate_change": 0.0803828,
                "ecotoxicity_freshwater": 0.0,
                "eutrophication": 4.93989e-06,
                "human_toxicity_carcinogenic": 0.0,
                "human_toxicity_non_carcinogenic": 0.0,
                "ozone_depletion": 0.0,
                "particulate_matter": 5.47951e-06,
                "photochemical_oxidant": 0.00285461
              },
              "activity_name": "heat, from natural gas in an industrial boiler, US",
              "reference_product": "heat",
              "location": "US",
              "database": "greet_2025",
              "note": "Proxy: GREET1 US natural gas burned in an industrial boiler at GREET's default 80% efficiency, full fuel cycle. GREET has no other region and no district heat or CHP"
            }
          }
        }
      ]
    },
    "A001": {
      "id": "A001",
      "name": "Anode_Production",
      "process_type": "Electrode_Manufacturing",
      "manufacturing_category": "anode",
      "hierarchy_level": 0,
      "is_side_input": false,
      "equipment": "Slurry mixer, slot-die coater, dryer, calender",
      "parameters": {
        "temperature_c": 120,
        "duration_hours": 4
      },
      "next_process_ids": [
        "CELL"
      ],
      "description": "Graphite anode: slurry mixing, coating on Cu foil, drying. ecoinvent: anode production, graphite [CN]. Quantities are per kg of cell: this process supplies the cell directly.",
      "products": [
        {
          "material": "Graphite anode",
          "quantity": 0.32,
          "unit": "kg"
        }
      ],
      "lci_inputs": [
        {
          "name": "Synthetic graphite",
          "quantity": 0.121222,
          "unit": "kg",
          "activity_name": "market for synthetic graphite, battery grade",
          "reference_product": "synthetic graphite, battery grade",
          "location": "CN",
          "ecoinvent_version": "3.11",
          "traci_scores_per_unit": {
            "acidification": 0.27803576845477324,
            "climate_change": 47.03961693814685,
            "ecotoxicity_freshwater": 441.01134404888575,
            "eutrophication": 0.1832223087955407,
            "human_toxicity_carcinogenic": 9.77181023465775e-06,
            "human_toxicity_non_carcinogenic": 1.2736220298758703e-05,
            "ozone_depletion": 3.3818871696614377e-07,
            "particulate_matter": 0.041394850598619165,
            "photochemical_oxidant": 3.2128412247065525
          },
          "cost_per_unit": 12.0,
          "cost_unit": "USD/kg",
          "impact_sources": {
            "greet_2025": {
              "traci_scores_per_unit": {
                "acidification": 0.0130058,
                "climate_change": 10.0682,
                "ecotoxicity_freshwater": 0.0,
                "eutrophication": 0.000322857,
                "human_toxicity_carcinogenic": 0.0,
                "human_toxicity_non_carcinogenic": 0.0,
                "ozone_depletion": 0.0,
                "particulate_matter": 0.00167586,
                "photochemical_oxidant": 0.18651
              },
              "activity_name": "graphite, synthetic, battery grade (GREET default, Wang et al.)",
              "reference_product": "synthetic graphite",
              "location": "US",
              "database": "greet_2025"
            }
          }
        },
        {
          "name": "Natural graphite, coated",
          "quantity": 0.0652736,
          "unit": "kg",
          "activity_name": "market for natural graphite, coated",
          "reference_product": "natural graphite, coated",
          "location": "CN",
          "ecoinvent_version": "3.11",
          "traci_scores_per_unit": {
            "acidification": 0.04688692522394557,
            "climate_change": 9.128437592054096,
            "ecotoxicity_freshwater": 157.74011075175338,
            "eutrophication": 0.035401574039416614,
            "human_toxicity_carcinogenic": 4.1223467483706236e-06,
            "human_toxicity_non_carcinogenic": 3.0290677703920904e-06,
            "ozone_depletion": 7.308099539774962e-08,
            "particulate_matter": 0.007563713889630589,
            "photochemical_oxidant": 0.7501172918293363
          },
          "cost_per_unit": 8.0,
          "cost_unit": "USD/kg",
          "impact_sources": {
            "greet_2025": {
              "traci_scores_per_unit": {
                "acidification": 0.0140883,
                "climate_change": 7.74733,
                "ecotoxicity_freshwater": 0.0,
                "eutrophication": 0.000426473,
                "human_toxicity_carcinogenic": 0.0,
                "human_toxicity_non_carcinogenic": 0.0,
                "ozone_depletion": 0.0,
                "particulate_matter": 0.00134249,
                "photochemical_oxidant": 0.242775
              },
              "activity_name": "natural graphite, coated spherical, cradle to gate (mining to coating)",
              "reference_product": "natural graphite, coated",
              "location": "US",
              "database": "greet_2025"
            }
          }
        },
        {
          "name": "Copper collector foil",
          "quantity": 0.1216,
          "unit": "kg",
          "activity_name": "market for copper collector foil, for Li-ion battery",
          "reference_product": "copper collector foil, for Li-ion battery",
          "location": "GLO",
          "ecoinvent_version": "3.11",
          "traci_scores_per_unit": {
            "acidification": 0.4555101655253097,
            "climate_change": 8.912035880383593,
            "ecotoxicity_freshwater": 12215.784108470512,
            "eutrophication": 0.3605578228240407,
            "human_toxicity_carcinogenic": 1.30572645948936e-05,
            "human_toxicity_non_carcinogenic": 0.00013440361473737549,
            "ozone_depletion": 1.2250540703186714e-07,
            "particulate_matter": 0.047042440567916684,
            "photochemical_oxidant": 1.7748560262392044
          },
          "cost_per_unit": 12.0,
          "cost_unit": "USD/kg",
          "impact_sources": {
            "greet_2025": {
              "traci_scores_per_unit": {
                "acidification": 0.00664502,
                "climate_change": 3.47476,
                "ecotoxicity_freshwater": 0.0,
                "eutrophication": 0.000188067,
                "human_toxicity_carcinogenic": 0.0,
                "human_toxicity_non_carcinogenic": 0.0,
                "ozone_depletion": 0.0,
                "particulate_matter": 0.000871644,
                "photochemical_oxidant": 0.109183
              },
              "activity_name": "copper product incl. wire drawing, US consumption mix",
              "reference_product": "copper, drawn",
              "location": "US",
              "database": "greet_2025",
              "note": "Proxy: Copper product incl. wire drawing stands in for foil rolling, which GREET does not model"
            }
          }
        },
        {
          "name": "Water, deionised",
          "quantity": 0.1984,
          "unit": "kg",
          "activity_name": "market for water, deionised",
          "reference_product": "water, deionised",
          "location": "RoW",
          "ecoinvent_version": "3.11",
          "traci_scores_per_unit": {
            "acidification": 3.4878366529594557e-06,
            "climate_change": 0.00046566347257968253,
            "ecotoxicity_freshwater": 0.024715564432527763,
            "eutrophication": 3.2739768556217306e-06,
            "human_toxicity_carcinogenic": 2.385462643956174e-10,
            "human_toxicity_non_carcinogenic": 4.428528829232007e-10,
            "ozone_depletion": 1.6333948369280786e-10,
            "particulate_matter": 5.808229985038537e-07,
            "photochemical_oxidant": 2.8749733339938622e-05
          },
          "cost_per_unit": 0.005,
          "cost_unit": "USD/kg"
        },
        {
          "name": "CMC binder",
          "quantity": 0.005952,
          "unit": "kg",
          "activity_name": "market for carboxymethyl cellulose, powder",
          "reference_product": "carboxymethyl cellulose, powder",
          "location": "GLO",
          "ecoinvent_version": "3.11",
          "traci_scores_per_unit": {
            "acidification": 0.018232700400658275,
            "climate_change": 4.014228651291249,
            "ecotoxicity_freshwater": 60.79132733584979,
            "eutrophication": 0.03983272184936589,
            "human_toxicity_carcinogenic": 9.171751973867437e-07,
            "human_toxicity_non_carcinogenic": 1.2703457255556056e-06,
            "ozone_depletion": 1.085776887068157e-07,
            "particulate_matter": 0.0038315749499739835,
            "photochemical_oxidant": 0.24998884761850665
          },
          "cost_per_unit": 3.0,
          "cost_unit": "USD/kg"
        },
        {
          "name": "SBR binder (latex)",
          "quantity": 0.003968,
          "unit": "kg",
          "activity_name": "market for latex",
          "reference_product": "latex",
          "location": "RoW",
          "ecoinvent_version": "3.11",
          "traci_scores_per_unit": {
            "acidification": 0.015836781144749904,
            "climate_change": 2.721416126780775,
            "ecotoxicity_freshwater": 9.247029230202067,
            "eutrophication": 0.0014439790212006653,
            "human_toxicity_carcinogenic": 1.414480999184108e-07,
            "human_toxicity_non_carcinogenic": 5.253189162484919e-07,
            "ozone_depletion": 1.4101773113207107e-09,
            "particulate_matter": 0.0013230763439230344,
            "photochemical_oxidant": 0.2733933479002067
          },
          "cost_per_unit": 2.0,
          "cost_unit": "USD/kg",
          "impact_sources": {
            "greet_2025": {
              "traci_scores_per_unit": {
                "acidification": 0.00496369,
                "climate_change": 2.80309,
                "ecotoxicity_freshwater": 0.0,
                "eutrophication": 0.000186212,
                "human_toxicity_carcinogenic": 0.0,
                "human_toxicity_non_carcinogenic": 0.0,
                "ozone_depletion": 0.0,
                "particulate_matter": 0.000620876,
                "photochemical_oxidant": 0.124961
              },
              "activity_name": "styrene-butadiene rubber (SBR)",
              "reference_product": "styrene-butadiene rubber",
              "location": "US",
              "database": "greet_2025",
              "note": "Proxy: SBR stands in for latex binder"
            }
          }
        },
        {
          "name": "Carbon black",
          "quantity": 0.001984,
          "unit": "kg",
          "activity_name": "market for carbon black",
          "reference_product": "carbon black",
          "location": "GLO",
          "ecoinvent_version": "3.11",
          "traci_scores_per_unit": {
            "acidification": 0.007198873651883031,
            "climate_change": 2.333927944845431,
            "ecotoxicity_freshwater": 19.212783341538294,
            "eutrophication": 0.0016360772841855042,
            "human_toxicity_carcinogenic": 3.714444080031185e-07,
            "human_toxicity_non_carcinogenic": 2.7015074007179775e-07,
            "ozone_depletion": 9.679451666686911e-08,
            "particulate_matter": 0.001679106102202784,
            "photochemical_oxidant": 0.10668009492149824
          },
          "cost_per_unit": 1.5,
          "cost_unit": "USD/kg"
        },
        {
          "name": "Electricity",
          "quantity": 0.206685,
          "unit": "kWh",
          "activity_name": "market group for electricity, medium voltage",
          "reference_product": "electricity, medium voltage",
          "location": "CN",
          "ecoinvent_version": "3.11",
          "traci_scores_per_unit": {
            "acidification": 0.004364564757923443,
            "climate_change": 0.8417479449382136,
            "ecotoxicity_freshwater": 8.41475778897201,
            "eutrophication": 0.0031432085275863286,
            "human_toxicity_carcinogenic": 1.8431340601476072e-07,
            "human_toxicity_non_carcinogenic": 2.625006671353922e-07,
            "ozone_depletion": 2.222431375066357e-09,
            "particulate_matter": 0.0007529078367254139,
            "photochemical_oxidant": 0.06512073803851437
          },
          "cost_per_unit": 0.08,
          "cost_unit": "USD/kWh",
          "impact_sources": {
            "greet_2025": {
              "traci_scores_per_unit": {
                "acidification": 0.00102736,
                "climate_change": 0.693274,
                "ecotoxicity_freshwater": 0.0,
                "eutrophication": 2.31184e-05,
                "human_toxicity_carcinogenic": 0.0,
                "human_toxicity_non_carcinogenic": 0.0,
                "ozone_depletion": 0.0,
                "particulate_matter": 0.000105472,
                "photochemical_oxidant": 0.0131875
              },
              "activity_name": "electricity, grid mix at user site, China",
              "reference_product": "electricity",
              "location": "CN",
              "database": "greet_2025"
            }
          }
        },
        {
          "name": "Heat, natural gas",
          "quantity": 5.98582,
          "unit": "MJ",
          "activity_name": "market for heat, district or industrial, natural gas",
          "reference_product": "heat, district or industrial, natural gas",
          "location": "RoW",
          "ecoinvent_version": "3.11",
          "traci_scores_per_unit": {
            "acidification": 3.234396078088452e-05,
            "climate_change": 0.03812409249384963,
            "ecotoxicity_freshwater": 0.09785705310442724,
            "eutrophication": 9.586600420840387e-06,
            "human_toxicity_carcinogenic": 3.1697079164397928e-09,
            "human_toxicity_non_carcinogenic": 1.253775759700996e-09,
            "ozone_depletion": 6.678873333750871e-10,
            "particulate_matter": 3.384822645158938e-06,
            "photochemical_oxidant": 0.0010477825153777038
          },
          "cost_per_unit": 0.03,
          "cost_unit": "USD/MJ",
          "impact_sources": {
            "greet_2025": {
              "traci_scores_per_unit": {
                "acidification": 7.81529e-05,
                "climate_change": 0.0803828,
                "ecotoxicity_freshwater": 0.0,
                "eutrophication": 4.93989e-06,
                "human_toxicity_carcinogenic": 0.0,
                "human_toxicity_non_carcinogenic": 0.0,
                "ozone_depletion": 0.0,
                "particulate_matter": 5.47951e-06,
                "photochemical_oxidant": 0.00285461
              },
              "activity_name": "heat, from natural gas in an industrial boiler, US",
              "reference_product": "heat",
              "location": "US",
              "database": "greet_2025",
              "note": "Proxy: GREET1 US natural gas burned in an industrial boiler at GREET's default 80% efficiency, full fuel cycle. GREET has no other region and no district heat or CHP"
            }
          }
        }
      ]
    },
    "E001": {
      "id": "E001",
      "name": "Electrolyte_Production",
      "process_type": "Intermediate_Product",
      "manufacturing_category": "electrolyte",
      "hierarchy_level": 0,
      "is_side_input": false,
      "equipment": "Mixing vessel, glovebox",
      "parameters": {
        "temperature_c": 25,
        "duration_hours": 1
      },
      "next_process_ids": [
        "CELL"
      ],
      "description": "Li-ion electrolyte: LiPF6 in EC/DMC. ecoinvent: electrolyte production, for Li-ion battery [GLO]. Quantities are per kg of cell: this process supplies the cell directly.",
      "products": [
        {
          "material": "Li-ion electrolyte",
          "quantity": 0.146,
          "unit": "kg"
        }
      ],
      "lci_inputs": [
        {
          "name": "Ethylene carbonate",
          "quantity": 0.0700829,
          "unit": "kg",
          "activity_name": "market for ethylene carbonate",
          "reference_product": "ethylene carbonate",
          "location": "GLO",
          "ecoinvent_version": "3.11",
          "traci_scores_per_unit": {
            "acidification": 0.006921738384044442,
            "climate_change": 2.114714171977602,
            "ecotoxicity_freshwater": 39.84970031498734,
            "eutrophication": 0.01196991773914001,
            "human_toxicity_carcinogenic": 5.484858253349639e-07,
            "human_toxicity_non_carcinogenic": 6.71273127014281e-07,
            "ozone_depletion": 4.014602632181018e-08,
            "particulate_matter": 0.0015010158318927488,
            "photochemical_oxidant": 0.14815813017632956
          },
          "cost_per_unit": 5.0,
          "cost_unit": "USD/kg",
          "impact_sources": {
            "greet_2025": {
              "traci_scores_per_unit": {
                "acidification": 0.000328181,
                "climate_change": 0.305485,
                "ecotoxicity_freshwater": 0.0,
                "eutrophication": 1.85363e-05,
                "human_toxicity_carcinogenic": 0.0,
                "human_toxicity_non_carcinogenic": 0.0,
                "ozone_depletion": 0.0,
                "particulate_matter": 2.5114e-05,
                "photochemical_oxidant": 0.0109344
              },
              "activity_name": "ethylene carbonate (EC) production",
              "reference_product": "ethylene carbonate",
              "location": "US",
              "database": "greet_2025"
            }
          }
        },
        {
          "name": "Dimethyl carbonate",
          "quantity": 0.0565429,
          "unit": "kg",
          "activity_name": "market for dimethyl carbonate",
          "reference_product": "dimethyl carbonate",
          "location": "GLO",
          "ecoinvent_version": "3.11",
          "traci_scores_per_unit": {
            "acidification": 0.011012346408837338,
            "climate_change": 2.9494766991154853,
            "ecotoxicity_freshwater": 57.18863289964381,
            "eutrophication": 0.09808927712526015,
            "human_toxicity_carcinogenic": 8.065100813813846e-07,
            "human_toxicity_non_carcinogenic": 9.81746748526715e-07,
            "ozone_depletion": 5.884665359424208e-08,
            "particulate_matter": 0.002125937790301558,
            "photochemical_oxidant": 0.19553340296729835
          },
          "cost_per_unit": 3.0,
          "cost_unit": "USD/kg",
          "impact_sources": {
            "greet_2025": {
              "traci_scores_per_unit": {
                "acidification": 0.00121572,
                "climate_change": 1.1348,
                "ecotoxicity_freshwater": 0.0,
                "eutrophication": 6.89816e-05,
                "human_toxicity_carcinogenic": 0.0,
                "human_toxicity_non_carcinogenic": 0.0,
                "ozone_depletion": 0.0,
                "particulate_matter": 9.30966e-05,
                "photochemical_oxidant": 0.0406703
              },
              "activity_name": "dimethyl carbonate (DMC) production",
              "reference_product": "dimethyl carbonate",
              "location": "US",
              "database": "greet_2025"
            }
          }
        },
        {
          "name": "LiPF6",
          "quantity": 0.0164542,
          "unit": "kg",
          "activity_name": "market for lithium hexafluorophosphate",
          "reference_product": "lithium hexafluorophosphate",
          "location": "RoW",
          "ecoinvent_version": "3.11",
          "traci_scores_per_unit": {
            "acidification": 0.15020597420799164,
            "climate_change": 11.177083283155905,
            "ecotoxicity_freshwater": 343.68861695950443,
            "eutrophication": 0.07550770310223366,
            "human_toxicity_carcinogenic": 3.3060372803231565e-06,
            "human_toxicity_non_carcinogenic": 6.432314010627788e-06,
            "ozone_depletion": 2.811655441915547e-07,
            "particulate_matter": 0.013956401045288735,
            "photochemical_oxidant": 1.5554756571047568
          },
          "cost_per_unit": 25.0,
          "cost_unit": "USD/kg",
          "impact_sources": {
            "greet_2025": {
              "traci_scores_per_unit": {
                "acidification": 0.0224419,
                "climate_change": 8.64576,
                "ecotoxicity_freshwater": 0.0,
                "eutrophication": 0.000439053,
                "human_toxicity_carcinogenic": 0.0,
                "human_toxicity_non_carcinogenic": 0.0,
                "ozone_depletion": 0.0,
                "particulate_matter": 0.00189198,
                "photochemical_oxidant": 0.25204
              },
              "activity_name": "lithium hexafluorophosphate (LiPF6) production",
              "reference_product": "lithium hexafluorophosphate",
              "location": "US",
              "database": "greet_2025"
            }
          }
        },
        {
          "name": "Vinyl carbonate",
          "quantity": 0.00292,
          "unit": "kg",
          "activity_name": "market for vinyl carbonate",
          "reference_product": "vinyl carbonate",
          "location": "GLO",
          "ecoinvent_version": "3.11",
          "traci_scores_per_unit": {
            "acidification": 0.03419864720089029,
            "climate_change": 8.929251627077731,
            "ecotoxicity_freshwater": 163.13374109666415,
            "eutrophication": 0.10350485206470418,
            "human_toxicity_carcinogenic": 2.4254564774553373e-06,
            "human_toxicity_non_carcinogenic": 3.0094914868767824e-06,
            "ozone_depletion": 2.576775963822478e-07,
            "particulate_matter": 0.005626185884651014,
            "photochemical_oxidant": 0.5480096570567542
          },
          "cost_per_unit": 15.0,
          "cost_unit": "USD/kg"
        }
      ]
    },
    "S001": {
      "id": "S001",
      "name": "Separator_Production",
      "process_type": "Intermediate_Product",
      "manufacturing_category": "separator",
      "hierarchy_level": 0,
      "is_side_input": false,
      "equipment": "Extrusion line, stretching machine",
      "parameters": {
        "temperature_c": 200,
        "duration_hours": 2
      },
      "next_process_ids": [
        "CELL"
      ],
      "description": "PE separator film. ecoinvent: battery separator production [CN]. Quantities are per kg of cell: this process supplies the cell directly.",
      "products": [
        {
          "material": "Battery separator",
          "quantity": 0.02,
          "unit": "kg"
        }
      ],
      "lci_inputs": [
        {
          "name": "PE granulate",
          "quantity": 0.0218,
          "unit": "kg",
